Repository: jmigartua/20240701_04_school_exercises_data

File: 1_sr2scsbo6_300K_structure_014_data_LR/srsclrrt_modes_sb_to_origin.out (part 1 of 3)


        **********************************************************
        ** PROGRAM FullProf.2k (Version 6.20 - Jan2018-ILL JRC) **
        **********************************************************
                       M U L T I -- P A T T E R N                 
            Rietveld, Profile Matching & Integrated Intensity     
                 Refinement of X-ray and/or Neutron Data


    Date: 01/07/2022  Time: 18:19:05.235                              

 => PCR file code: srsclrrt_modes_sb_to_origin
 => DAT file code: SrScLRRT.dat         -> Relative contribution: 1.0000                                                            

 ==> CONDITIONS OF THIS RUN FOR PATTERN No.:  1

 => Global Refinement of neutron powder data                                                                                        
 => Title:  SrScLRRT P21/n modes LR RT

 => Number of phases:    1
 => Number of excluded regions:    2
 => Number of scattering factors supplied:    0
 => Conventional weights: w=1.0/Variance(yobs)
 => Asymmetry correction as in J.Appl.Cryst. 26,128(1993)
 => Background linearly interpolated between the   33 points given
 => The    7th default profile function was selected
 => T-C-H Pseudo-Voigt function 
    This function is convoluted with asymmetry due to axial 
    divergence as formulated by: 
    van Laar and Yelon, J. Appl. Cryst. 17, 47(1984).
    and using the method of:
    Finger, Cox and Jephcoat, J. Appl. Cryst. 27, 892 (1994).
    Fortran 90 module adapted from function PROFVAL (in F77) : 
    L.W. Finger, J. Appl. Cryst. 31, 111 (1998).


 ==> INPUT/OUTPUT OPTIONS:

 => Generate file *.PRF for plot
 => Output Integrated Intensities
 => Generate new input file *.PCR

 => Data supplied in free format for pattern:  1
 => Plot pattern at each cycle
 => Wavelengths:  1.59509 1.59509
 => Alpha2/Alpha1 ratio:   0.0000
 => Cos(Monochromator angle)=   0.0000
 => Asymmetry correction for angles lower than   50.000 degrees
 => Absorption correction (AC), muR-eff =   0.0000  0.0000
 => Base of peaks: 2.0*HW*   30.00

 => Number of cycles:   25
 => Relaxation factors ==>    for coordinates:  0.80
 => for anisotropic temperature factors:  0.80
 => for halfwidth/strain/size parameters:  0.80
 => for lattice constants and propagation vectors:  0.80
 => EPS-value for convergence:    0.2
 => Background ==> 
    Position   Intensity
       11.20      316.67        0.00
       14.25      285.33        0.00
       17.20      265.00        0.00
       20.95      258.33        0.00
       25.30      239.67        0.00
       29.05      232.67        0.00
       33.75      231.33        0.00
       35.05      226.00        0.00
       37.15      235.67        0.00
       41.30      230.00        0.00
       43.00      239.67        0.00
       49.20      227.67        0.00
       53.55      225.00        0.00
       55.40      215.67        0.00
       59.30      225.33        0.00
       63.00      228.33        0.00
       66.35      252.00        0.00
       70.25      249.00        0.00
       74.45      239.00        0.00
       79.65      251.00        0.00

       84.55      254.67        0.00
       94.20      261.67        0.00
       97.70      266.33        0.00
      102.15      265.67        0.00
      111.80      290.33        0.00
      116.30      299.33        0.00
      120.65      303.33        0.00
      123.85      286.67        0.00
      128.50      283.67        0.00
      134.80      265.33        0.00
      144.85      292.33        0.00
      149.55      277.00        0.00
      157.00      278.67        0.00

 

 => Excluded regions for Pattern#  1
    From     to
      0.0000     17.5000
    150.0000    161.0000

 => Number of Least-Squares parameters varied:    17

 =>--------------------------->
 =>------->  PATTERN number:  1
 =>--------------------------->
 => Global parameters and codes ==>
 => Zero-point:     0.0846   21.0000
 => Perpendicular Displacement parameter and code:     0.00    0.00
 => Parallel      Displacement parameter and code:     0.00    0.00

 => Reading Intensity data  =>>

 ==> Angular range, step and number of points:
     2Thmin:       0.000000  2Thmax:     159.900009  Step:       0.050000  No. of points:   3199
 --------------------------------------------------------------------------------
 => Phase  No. 1
           Sr2 Sc Sb O6              FIX xyz                                
 --------------------------------------------------------------------------------
 =>-------> Pattern#  1
 => Structural model: Refinement in terms of amplitudes of symmetry modes
 => Preferred orientation vector:   1.0000  0.0000  0.0000

 =>-------> Data for PHASE: 1
 => Number of atoms:    6
 => Number of distance  constraints:    0
 => Number of angle     constraints:    0

 => Symmetry information on space group: P 1 21/n 1          
 -> The multiplicity of the general position is:   4
 -> The space group is Centric (-1 at origin)   
 -> Lattice type  P: { 000 }                                       
 -> Reduced set of symmetry operators:

  No.  IT   Symmetry symbol    Rotation part     Associated Translation
   1: ( 1)   1            -->     ( x, y, z) + {  0.0000  0.0000  0.0000}
   2: ( 3)   2 ( 0, y, 0) -->     (-x, y,-z) + {  0.5000  0.5000  0.5000}


        Information on Space Group: 
        --------------------------- 

 =>   Number of Space group:  14
 =>  Hermann-Mauguin Symbol: P 1 21/n 1
 =>             Hall Symbol: -P 2yn
 =>    Table Setting Choice: b2
 =>            Setting Type: IT (Generated from Hermann-Mauguin symbol)
 =>          Crystal System: Monoclinic
 =>              Laue Class: 2/m
 =>             Point Group: 2/m
 =>         Bravais Lattice: P
 =>          Lattice Symbol: mP
 =>  Reduced Number of S.O.:   2
 =>    General multiplicity:   4
 =>          Centrosymmetry: Centric (-1 at origin)
 =>  Generators (exc. -1&L):   1
 =>         Asymmetric unit:  0.000 <= x <=  1.000
                              0.000 <= y <=  0.250
                              0.000 <= z <=  1.000

 => List of S.O. without inversion and lattice centring translations
 => SYMM(  1): x,y,z                               => SYMM(  2): -x+1/2,y+1/2,-z+1/2


 => Initial parameters ==>
 Atom    Ntyp                  X         Y         Z         B         occ.         in  fin  Spc  Mult
                             B11       B22       B33       B12       B13       B23
 Sb1    SB                 0.00000   0.00000   0.00000   0.14020   0.50000           0    0    1    2
                 Codes:    0.00000   0.00000   0.00000   0.00000   0.00000
 Sc1    SC                 0.00000   0.00000   0.50000   0.14020   0.50000           0    0    1    2
                 Codes:    0.00000   0.00000   0.00000   0.00000   0.00000
 Sr1    SR                 0.00000   0.50000   0.25000   0.32583   1.00000           0    0    1    4
                 Codes:    0.00000   0.00000   0.00000   0.00000   0.00000
 O11    O                 -0.74590   0.25410   0.00000   0.49182   1.00000           0    0    1    4
                 Codes:    0.00000   0.00000   0.00000   0.00000   0.00000
 O11_2  O                 -0.50000   0.50000  -0.24590   0.49182   1.00000           0    0    1    4
                 Codes:    0.00000   0.00000   0.00000   0.00000   0.00000
 O11_3  O                 -0.25410   0.25410   0.00000   0.49182   1.00000           0    0    1    4
                 Codes:    0.00000   0.00000   0.00000   0.00000   0.00000

 ==>  Polarisation Vectors of Symmetry Modes for each atom 
      Number of vector modes:   30

 NumMode    Atom_Label    Mode_label              Vx        Vy        Vz       Coeff
       1        O11           GM1+            0.035694  0.035694  0.000000    1.000000
       1        O11_2         GM1+            0.000000  0.000000  0.035694    1.000000
       1        O11_3         GM1+           -0.035694  0.035694  0.000000    1.000000
       2        O11           GM3+            0.025239  0.025239  0.000000    1.000000
       2        O11_2         GM3+            0.000000  0.000000 -0.050479    1.000000
       2        O11_3         GM3+           -0.025239  0.025239  0.000000    1.000000
       3        O11           GM4+            0.000000  0.000000 -0.030912    1.000000
       3        O11_2         GM4+            0.061824  0.000000  0.000000    1.000000
       3        O11_3         GM4+            0.000000  0.000000  0.030912    1.000000
       4        Sr1           GM5+            0.087432  0.000000  0.000000    1.000000
       5        Sr1           GM5+            0.000000  0.000000 -0.061824    1.000000
       6        O11           GM5+            0.043716 -0.043716  0.000000    1.000000
       6        O11_2         GM5+            0.000000  0.000000  0.000000    1.000000
       6        O11_3         GM5+           -0.043716 -0.043716  0.000000    1.000000
       7        O11           GM5+            0.000000  0.000000 -0.030912    1.000000
       7        O11_2         GM5+           -0.061824  0.000000  0.000000    1.000000
       7        O11_3         GM5+            0.000000  0.000000  0.030912    1.000000
       8        O11           X2+            -0.043716 -0.043716  0.000000    1.000000
       8        O11_2         X2+             0.000000  0.000000  0.000000    1.000000
       8        O11_3         X2+            -0.043716  0.043716  0.000000    1.000000
       9        O11           X3+            -0.043716  0.043716  0.000000    1.000000
       9        O11_2         X3+             0.000000  0.000000  0.000000    1.000000
       9        O11_3         X3+            -0.043716 -0.043716  0.000000    1.000000
      10        Sr1           X5+             0.000000  0.087432  0.000000    1.000000
      11        O11           X5+             0.000000  0.000000  0.000000    1.000000
      11        O11_2         X5+             0.000000 -0.087432  0.000000    1.000000
      11        O11_3         X5+             0.000000  0.000000  0.000000    1.000000
      12        O11           X5+             0.000000  0.000000  0.043716    1.000000
      12        O11_2         X5+             0.000000  0.000000  0.000000    1.000000
      12        O11_3         X5+             0.000000  0.000000  0.043716    1.000000

 ==>   Amplitudes of Symmetry Modes  
       Number of independent modes:   12

   Amplitude_Name         Amplitude_value      Refinement_code     
      A1_GM1+               -0.283151            131.0000
      A2_GM3+                0.000000              0.0000
      A3_GM4+               -0.828624            141.0000
      A4_GM5+                0.000000              0.0000
      A5_GM5+                0.000000              0.0000
      A6_GM5+                0.000000              0.0000
      A7_GM5+                0.000000              0.0000
      A8_X2+                 0.000000              0.0000
      A9_X3+                 0.400074            151.0000
      A10_X5+                0.110418            161.0000
      A11_X5+               -0.051052            171.0000
      A12_X5+                0.000000              0.0000

 => IT IS ASSUMED THAT THE FIRST GIVEN SITE IS FULLY OCCUPIED 
    OR THE FIRST AND SECOND ATOMS ARE IN THE SAME SITE WITH TOTAL FULL OCCUPATION
  (If this is not the case, change the order of atoms to obtain correct values for the content of the unit cell)
    The given occupation factors have been obtained mutiplying m/M by   1.0000
      -> Atom: SB  ,  Chemical element: SB  Atomic Mass:   121.7500
      -> Atom: SC  ,  Chemical element: SC  Atomic Mass:    44.9559
      -> Atom: SR  ,  Chemical element: SR  Atomic Mass:    87.6200
      -> Atom: O   ,  Chemical element: O   Atomic Mass:    15.9994
      -> Atom: O   ,  Chemical element: O   Atomic Mass:    15.9994
      -> Atom: O   ,  Chemical element: O   Atomic Mass:    15.9994
 => The given value of ATZ is        875.89 the program has calculated:         875.88
    The value of ATZ given in the input PCR file will be used for quantitative analysis
 => The chemical content of the unit cell is: 
       2.0000 SB   +   2.0000 SC   +   4.0000 SR   +   4.0000 O    +   4.0000 O    +   4.0000 O      
 => The normalized site occupation numbers in % are: 
     100.0000 Sb1    :      100.0000 Sc1    :      100.0000 Sr1    :      100.0000 O11    :      100.0000 O11_2  :      100.0000 O11_3    
 => The density (volumic mass) of the compound is:    5.603 g/cm3

 =>-------> PROFILE PARAMETERS FOR PATTERN:  1

 => Overall scale factor:    1.09260    
 => ETA (p-Voigt) OR M (Pearson VII):   0.0000
 => Overall temperature factor:      0.00000
 => Halfwidth U,V,W:      0.15063    -0.41974     0.38008
 => X and Y parameters:       0.0433      0.0000
 => Direct cell parameters:    5.6944   5.6801   8.0262  90.0000  90.0506  90.0000
 => Preferred orientation parameters:   0.0000  0.0000
 => Asymmetry parameters     :      0.08189     0.01812     0.00000     0.00000
 => Strain parameters        :      0.00000     0.00000     0.00000
 => Size   parameters        :      0.00000     0.00000
 => Further shape parameters (S_L and D_L):   0.00000   0.00000
    S_L is source width/detector distance
    D_L is detector width/detector distance

 ==> CODEWORDS FOR PROFILE PARAMETERS of PATTERN#  1

 => Overall scale factor:   11.000
 => ETA (p-Voigt) OR M (Pearson VII):    0.000
 => Overall temperature factor:    0.000
 => Halfwidth U,V,W:   81.000  71.000  61.000
 => X and Y parameters:   91.000   0.000
 => Direct cell parameters:   31.000  41.000  51.000   0.000 121.000   0.000
 => Preferred orientation parameters:    0.000   0.000
 => Asymmetry parameters     :  101.000 111.000   0.000   0.000
 => Strain parameters        :    0.000   0.000   0.000
 => Size   parameters        :    0.000   0.000
 => Amplitudes of symmetry modes not constrained 

 => Cell constraints according to Laue symmetry: 2/m  

        Metric information:
        -------------------

 => Direct cell parameters:

         a =       5.6944      b =       5.6801      c =       8.0262
     alpha =       90.000   beta =       90.051  gamma =       90.000
                        Direct Cell Volume =     259.6054

 => Reciprocal cell parameters:

         a*=     0.175611      b*=     0.176054      c*=     0.124592
     alpha*=       90.000   beta*=       89.949  gamma*=       90.000
                    Reciprocal Cell Volume =   0.00385200

 => Direct and Reciprocal Metric Tensors:

                   GD                                       GR
     32.4263      0.0000     -0.0403          0.030839    0.000000    0.000019
      0.0000     32.2634      0.0000          0.000000    0.030995    0.000000
     -0.0403      0.0000     64.4200          0.000019    0.000000    0.015523

 =>  Cartesian frame: x // a; y is in the ab-plane; z is x ^ y   

     Crystal_to_Orthonormal_Matrix              Orthonormal_to_Crystal Matrix
              Cr_Orth_cel                               Orth_Cr_cel  
      5.6944      0.0000     -0.0071          0.175611    0.000000    0.000155
      0.0000      5.6801      0.0000          0.000000    0.176054    0.000000
      0.0000      0.0000      8.0262          0.000000    0.000000    0.124592

     Busing-Levy B-matrix: Hc=B.H            Inverse of the Busing-Levy B-matrix
                BL_M                                      BL_Minv  
    0.175611    0.000000    0.000110            5.6944      0.0000     -0.0050
    0.000000    0.176054    0.000000            0.0000      5.6801      0.0000
    0.000000    0.000000    0.124592            0.0000      0.0000      8.0262

 => Laue symmetry 2/m   will be used to generate HKL for pattern#   1
 => Reflections generated between S(1/d)min:  0.0020 A-1 and S(1/d)max:  1.2538 A-1
 =>                                    dmax:500.0000 A   and      dmin:  0.7975 A
 => The number of reflections generated is:    540
 => The max. scatt. variable (gen.ref.) is:       179.0000
 => Scattering coefficients from internal table

 => Scattering lengths:

 SB     0.5570
 SC     1.2290
 SR     0.7020
 O      0.5803

     --------------------------------------------------------------
      SYMBOLIC NAMES AND INITIAL VALUES OF PARAMETERS TO BE VARIED:
     --------------------------------------------------------------

      ->  Parameter number    1   -> Symbolic Name:       Scale_ph1_pat1     1.0926000    
      ->  Parameter number    2   -> Symbolic Name:            Zero_pat1    0.84610000E-01
      ->  Parameter number    3   -> Symbolic Name:      Cell_A_ph1_pat1     5.6944060    
      ->  Parameter number    4   -> Symbolic Name:      Cell_B_ph1_pat1     5.6800890    
      ->  Parameter number    5   -> Symbolic Name:      Cell_C_ph1_pat1     8.0262060    
      ->  Parameter number    6   -> Symbolic Name:      W-Cagl_ph1_pat1    0.38007900    
      ->  Parameter number    7   -> Symbolic Name:      V-Cagl_ph1_pat1   -0.41974500    
      ->  Parameter number    8   -> Symbolic Name:      U-Cagl_ph1_pat1    0.15062700    
      ->  Parameter number    9   -> Symbolic Name:       X-tan_ph1_pat1    0.43292001E-01
      ->  Parameter number   10   -> Symbolic Name:       Asym1_ph1_pat1    0.81890002E-01
      ->  Parameter number   11   -> Symbolic Name:       Asym2_ph1_pat1    0.18120000E-01
      ->  Parameter number   12   -> Symbolic Name:      Cell_E_ph1_pat1     90.050583    
      ->  Parameter number   13   -> Symbolic Name:     A1_GM1+_ph1_pat1   -0.28315100    
      ->  Parameter number   14   -> Symbolic Name:     A3_GM4+_ph1_pat1   -0.82862401    
      ->  Parameter number   15   -> Symbolic Name:      A9_X3+_ph1_pat1    0.40007401    
      ->  Parameter number   16   -> Symbolic Name:     A10_X5+_ph1_pat1    0.11041800    
      ->  Parameter number   17   -> Symbolic Name:     A11_X5+_ph1_pat1   -0.51052000E-01
  
 => Zero counts at step no.      1 at 2theta/TOF/E(KeV):         0.0000  Intensity fixed to 1.0 and variance to 1E6
 => Zero counts at step no.      2 at 2theta/TOF/E(KeV):         0.0500  Intensity fixed to 1.0 and variance to 1E6
 
 => No optimization for routine tasks


   Standard deviations have to be multiplied by: 3.4848
   (correlated residuals) See references:
  -J.F.Berar & P.Lelann, J. Appl. Cryst. 24, 1-5 (1991) 
  -J.F.Berar, Acc. in Pow. Diff. II,NIST Sp.Pub. 846, 63(1992) 

 ++++++++++++++++++++++++++++++++++++++++++++++++++++++++++++++++++++++++++++++++++++++++++++++++++++++++++++++++++++++++

 => CYCLE No.:    1
 =>  Convergence reached at this CYCLE !!!!
 =>  Parameter shifts set to zero
 ---------------------------------------------------------------------------------------
 => Phase  1 Name:      Sr2 Sc Sb O6              FIX xyz                                
 ---------------------------------------------------------------------------------------
 => New parameters, shifts, and standard deviations

 Atom        x       dx      sx       y       dy      sy       z       dz      sz       B       dB      sB      occ.    docc.   socc.

 Sb1      0.00000 0.00000 0.00000  0.00000 0.00000 0.00000  0.00000 0.00000 0.00000  0.14020 0.00000 0.00000  0.50000 0.00000 0.00000
 Sc1      0.00000 0.00000 0.00000  0.00000 0.00000 0.00000  0.50000 0.00000 0.00000  0.14020 0.00000 0.00000  0.50000 0.00000 0.00000
 Sr1      0.00000 0.00000 0.00000  0.50000 0.00000 0.00000  0.25000 0.00000 0.00000  0.32583 0.00000 0.00000  1.00000 0.00000 0.00000
 O11     -0.74590 0.00000 0.00000  0.25410 0.00000 0.00000  0.00000 0.00000 0.00000  0.49182 0.00000 0.00000  1.00000 0.00000 0.00000
 O11_2   -0.50000 0.00000 0.00000  0.50000 0.00000 0.00000 -0.24590 0.00000 0.00000  0.49182 0.00000 0.00000  1.00000 0.00000 0.00000
 O11_3   -0.25410 0.00000 0.00000  0.25410 0.00000 0.00000  0.00000 0.00000 0.00000  0.49182 0.00000 0.00000  1.00000 0.00000 0.00000


 => Amplitudes of symmetry modes ==>
        Name             Value         Shift         Sigma
    A1_GM1+            -0.283144      0.000000      0.005271
    A2_GM3+             0.000000      0.000000      0.000000
    A3_GM4+            -0.828632      0.000000      0.003009
    A4_GM5+             0.000000      0.000000      0.000000
    A5_GM5+             0.000000      0.000000      0.000000
    A6_GM5+             0.000000      0.000000      0.000000
    A7_GM5+             0.000000      0.000000      0.000000
    A8_X2+              0.000000      0.000000      0.000000
    A9_X3+              0.400070      0.000000      0.003873
    A10_X5+             0.110324      0.000000      0.004948
    A11_X5+            -0.051054      0.000000      0.008631
    A12_X5+             0.000000      0.000000      0.000000

 ==> PROFILE PARAMETERS FOR PATTERN#  1

 => Overall scale factor:      1.092597365     0.000000000     0.002540883
 => Eta(p-Voigt) or m(Pearson VII):   0.000000  0.000000  0.000000
 => Overall tem. factor:     0.000000    0.000000    0.000000
 => Halfwidth parameters: 
         0.150613    0.000000    0.003663
        -0.419748    0.000000    0.008198
         0.380054    0.000000    0.004006
 => Cell parameters: 
        5.694407    0.000000    0.000053
        5.680087    0.000000    0.000051
        8.026208    0.000000    0.000071
       90.000000    0.000000    0.000000
       90.050552    0.000000    0.001537
       90.000000    0.000000    0.000000
 => Preferred orientation: 
         0.000000    0.000000    0.000000
         0.000000    0.000000    0.000000
 => Asymmetry parameters: 
         0.081872    0.000000    0.007335
         0.018125    0.000000    0.003119
         0.000000    0.000000    0.000000
         0.000000    0.000000    0.000000
 => X and Y parameters: 
         0.043339    0.000000    0.001995
         0.000000    0.000000    0.000000
 => Strain parameters: 
         0.000000    0.000000    0.000000
         0.000000    0.000000    0.000000
         0.000000    0.000000    0.000000
 => Size   parameters (G,L): 
         0.000000    0.000000    0.000000
         0.000000    0.000000    0.000000
 => Further shape parameters (S_L and D_L): 
       0.000000  0.000000  0.000000
       0.000000  0.000000  0.000000

 ==> GLOBAL PARAMETERS FOR PATTERN#  1


 => Zero-point:     0.0846    0.0000    0.0014

 => Cos(2theta)-shift parameter :   0.0000  0.0000  0.0000
 => Sin(2theta)-shift parameter :   0.0000  0.0000  0.0000

 ==> RELIABILITY FACTORS WITH ALL NON-EXCLUDED POINTS FOR PATTERN:  1

 => R-Factors:   4.80      6.41     Chi2:  2.07     DW-Stat.:  0.1187   Patt#:  1
 => Expected :            4.46                                1.8921
 => Deviance : 0.554E+04     Dev*:   2.104    
 => GoF-index:  1.4         Sqrt(Residual/N)
 => N-P+C:  2632

 =>    SumYdif       SumYobs      SumYcal      SumwYobsSQ     Residual    Condition
     0.6364E+05    0.1325E+07    0.1321E+07    0.1325E+07     5446.        0.8148E+10


 => Conventional Rietveld Rp,Rwp,Re and Chi2:   9.91      10.6      7.37      2.069    
 => (Values obtained using Ynet, but true sigma(y))
 =>  SumYnet, Sum(w Ynet**2):     0.6425E+06    0.4843E+06

 => N-sigma of the GoF:   38.791

 ==> RELIABILITY FACTORS FOR POINTS WITH BRAGG CONTRIBUTIONS FOR PATTERN:  1

 => R-Factors:   4.80      6.41     Chi2:  2.07     DW-Stat.:  0.1187   Patt#:
 => Expected :            4.46                                1.8921
 => Deviance : 0.554E+04     Dev*:   2.104    
 => GoF-index:  1.4         Sqrt(Residual/N)
 => N-P+C:  2632

 =>    SumYdif       SumYobs      SumYcal      SumwYobsSQ     Residual    Condition
     0.6364E+05    0.1325E+07    0.1321E+07    0.1325E+07     5446.        0.8148E+10


 => Conventional Rietveld Rp,Rwp,Re and Chi2:   9.91      10.6      7.37      2.069    
 => (Values obtained using Ynet, but true sigma(y))
 =>  SumYnet, Sum(w Ynet**2):     0.6425E+06    0.4843E+06

 => N-sigma of the GoF:       38.791

 => Global user-weigthed Chi2 (Bragg contrib.):   2.07    

 => ---------> Pattern#  1
 => Phase:  1
 =>    Bragg R-factor:  6.16    
 =>    RF-factor     :  4.30    

   =======================================================================
   === FINAL ATOMS POSITIONS CALCULATED FROM SYMMETRY MODES FOR PHASE:   1
   ===    Preceded by the structures corresponding to single modes     ===
   =======================================================================


 => Structure corresponding to the single Irreducible representation:GM1+
                         X           Y           Z           dx         dy        dz       Dist(A)
     Atom Sb1    SB   0.00000     0.00000     0.00000      0.00000   0.00000   0.00000     0.00000
     Atom Sc1    SC   0.00000     0.00000     0.50000      0.00000   0.00000   0.00000     0.00000
     Atom Sr1    SR   0.00000     0.50000     0.25000      0.00000   0.00000   0.00000     0.00000
     Atom O11    O   -0.7459      0.25410     0.00000     -0.01011  -0.01011   0.00000     0.08129
     Atom O11_2  O   -0.5000      0.50000    -0.2459       0.00000   0.00000  -0.01011     0.08112
     Atom O11_3  O   -0.2541      0.25410     0.00000      0.01011  -0.01011   0.00000     0.08129

   => Global Amplitude of Representation GM1+         :  0.283(5)


 => Structure corresponding to the single Irreducible representation:GM3+
                         X           Y           Z           dx         dy        dz       Dist(A)
     Atom Sb1    SB   0.00000     0.00000     0.00000      0.00000   0.00000   0.00000     0.00000
     Atom Sc1    SC   0.00000     0.00000     0.50000      0.00000   0.00000   0.00000     0.00000
     Atom Sr1    SR   0.00000     0.50000     0.25000      0.00000   0.00000   0.00000     0.00000
     Atom O11    O   -0.7459      0.25410     0.00000      0.00000   0.00000   0.00000     0.00000
     Atom O11_2  O   -0.5000      0.50000    -0.2459       0.00000   0.00000   0.00000     0.00000
     Atom O11_3  O   -0.2541      0.25410     0.00000      0.00000   0.00000   0.00000     0.00000

   => Global Amplitude of Representation GM3+         :  0.00000


 => Structure corresponding to the single Irreducible representation:GM4+
                         X           Y           Z           dx         dy        dz       Dist(A)
     Atom Sb1    SB   0.00000     0.00000     0.00000      0.00000   0.00000   0.00000     0.00000
     Atom Sc1    SC   0.00000     0.00000     0.50000      0.00000   0.00000   0.00000     0.00000
     Atom Sr1    SR   0.00000     0.50000     0.25000      0.00000   0.00000   0.00000     0.00000
     Atom O11    O   -0.7459      0.25410     0.00000      0.00000   0.00000   0.02561     0.20559
     Atom O11_2  O   -0.5000      0.50000    -0.2459      -0.05123   0.00000   0.00000     0.29172
     Atom O11_3  O   -0.2541      0.25410     0.00000      0.00000   0.00000  -0.02561     0.20559

   => Global Amplitude of Representation GM4+         :  0.829(3)


 => Structure corresponding to the single Irreducible representation:GM5+
                         X           Y           Z           dx         dy        dz       Dist(A)
     Atom Sb1    SB   0.00000     0.00000     0.00000      0.00000   0.00000   0.00000     0.00000
     Atom Sc1    SC   0.00000     0.00000     0.50000      0.00000   0.00000   0.00000     0.00000
     Atom Sr1    SR   0.00000     0.50000     0.25000      0.00000   0.00000   0.00000     0.00000
     Atom O11    O   -0.7459      0.25410     0.00000      0.00000   0.00000   0.00000     0.00000
     Atom O11_2  O   -0.5000      0.50000    -0.2459       0.00000   0.00000   0.00000     0.00000
     Atom O11_3  O   -0.2541      0.25410     0.00000      0.00000   0.00000   0.00000     0.00000

   => Global Amplitude of Representation GM5+         :  0.00000


 => Structure corresponding to the single Irreducible representation:X2+
                         X           Y           Z           dx         dy        dz       Dist(A)
     Atom Sb1    SB   0.00000     0.00000     0.00000      0.00000   0.00000   0.00000     0.00000
     Atom Sc1    SC   0.00000     0.00000     0.50000      0.00000   0.00000   0.00000     0.00000
     Atom Sr1    SR   0.00000     0.50000     0.25000      0.00000   0.00000   0.00000     0.00000
     Atom O11    O   -0.7459      0.25410     0.00000      0.00000   0.00000   0.00000     0.00000
     Atom O11_2  O   -0.5000      0.50000    -0.2459       0.00000   0.00000   0.00000     0.00000
     Atom O11_3  O   -0.2541      0.25410     0.00000      0.00000   0.00000   0.00000     0.00000

   => Global Amplitude of Representation X2+          :  0.00000


 => Structure corresponding to the single Irreducible representation:X3+
                         X           Y           Z           dx         dy        dz       Dist(A)
     Atom Sb1    SB   0.00000     0.00000     0.00000      0.00000   0.00000   0.00000     0.00000
     Atom Sc1    SC   0.00000     0.00000     0.50000      0.00000   0.00000   0.00000     0.00000
     Atom Sr1    SR   0.00000     0.50000     0.25000      0.00000   0.00000   0.00000     0.00000
     Atom O11    O   -0.7459      0.25410     0.00000     -0.01749   0.01749   0.00000     0.14067
     Atom O11_2  O   -0.5000      0.50000    -0.2459       0.00000   0.00000   0.00000     0.00000
     Atom O11_3  O   -0.2541      0.25410     0.00000     -0.01749  -0.01749   0.00000     0.14067

   => Global Amplitude of Representation X3+          :  0.400(4)


 => Structure corresponding to the single Irreducible representation:X5+
                         X           Y           Z           dx         dy        dz       Dist(A)
     Atom Sb1    SB   0.00000     0.00000     0.00000      0.00000   0.00000   0.00000     0.00000
     Atom Sc1    SC   0.00000     0.00000     0.50000      0.00000   0.00000   0.00000     0.00000
     Atom Sr1    SR   0.00000     0.50000     0.25000      0.00000   0.00965   0.00000     0.05479
     Atom O11    O   -0.7459      0.25410     0.00000      0.00000   0.00000   0.00000     0.00000
     Atom O11_2  O   -0.5000      0.50000    -0.2459       0.00000   0.00446   0.00000     0.02535
     Atom O11_3  O   -0.2541      0.25410     0.00000      0.00000   0.00000   0.00000     0.00000

   => Global Amplitude of Representation X5+          :  0.122(6)


 => Final Complete Structure with contribution of all modes 
                           X             Y             Z           Biso           Occ             dx        dy        dz       Dist(A)
     Atom Sb1    SR+2   0.00000       0.00000       0.00000       0.14020        0.00000   0.00000   0.00000     0.00000
     Atom Sc1    SR+2   0.00000       0.00000       0.50000       0.14020        0.00000   0.00000   0.00000     0.00000
     Atom Sr1    SR+2   0.00000       0.5096(4)     0.25000       0.32583        0.00000   0.00965   0.00000     0.05479
     Atom O11    SR+2  -0.7735(3)     0.2615(3)     0.02561(9)    0.49182       -0.02760   0.00738   0.02561     0.26225
     Atom O11_2  SR+2  -0.55123(19)   0.5045(8)    -0.25601(19)   0.49182       -0.05123   0.00446  -0.01011     0.30378
     Atom O11_3  SR+2  -0.2615(3)     0.2265(3)    -0.02561(9)    0.49182       -0.00738  -0.02760  -0.02561     0.26189


 --------------------------------------------------------------------------------------------------------------
 Pattern#  1 Phase No.:   1 Phase name:      Sr2 Sc Sb O6             
 --------------------------------------------------------------------------------------------------------------

   No.  Code     H   K   L  Mult     Hw         2theta      Icalc       Iobs      Sigma      HwG     HwL       ETA       d-hkl        CORR

      1   1     -1   0   1     2  0.562189      19.768       44.1       30.5      9.537  0.558135  0.007543  0.018243  4.646203     34.449299
      2   1      1   0   1     2  0.562143      19.785       44.9       30.7      9.825  0.558086  0.007550  0.018260  4.642333     34.392811
      3   1      0   1   1     4  0.562074      19.810       88.0       59.5     19.488  0.558012  0.007560  0.018286  4.636491     68.615257
      4   1      1   1   0     4  0.553627      22.878      480.2      467.1     14.136  0.548921  0.008760  0.021495  4.021481     51.880577
      5   1      0   0   2     2  0.553494      22.926      228.2      221.3      7.269  0.548778  0.008779  0.021546  4.013101     25.834509
      6   1     -1   1   1     4  0.546035      25.626        1.0        3.0      5.782  0.540747  0.009846  0.024477  3.596317     41.704857
      7   1      1   1   1     4  0.545999      25.639        1.0        2.9      5.702  0.540708  0.009851  0.024492  3.594522     41.664291
      8   1      0   1   2     4  0.538988      28.167        0.0        0.0      0.038  0.533157  0.010861  0.027333  3.277589     34.824299
      9   1      2   0   0     2  0.526803      32.534      200.2      194.7      5.550  0.520023  0.012632  0.032484  2.847202     13.276085
     10   1     -1   1   2     4  0.526616      32.601      491.2      470.8     20.020  0.519821  0.012660  0.032565  2.841535     26.451080
     11   1      0   2   0     2  0.526566      32.618      248.4      237.8     10.304  0.519768  0.012667  0.032587  2.840045     13.212265
     12   1      1   1   2     4  0.526557      32.622      490.6      469.8     20.366  0.519758  0.012668  0.032591  2.839764     26.419525
     13   1      0   2   1     4  0.520829      34.661        0.1        0.1      0.232  0.513581  0.013509  0.035113  2.677373     23.611032
     14   1      2   1   0     4  0.515582      36.521       24.5       23.5      2.330  0.507919  0.014284  0.037482  2.545330     21.451017
     15   1      1   2   0     4  0.515421      36.578       20.8       19.7      2.082  0.507745  0.014308  0.037556  2.541490     21.389851
     16   1     -2   1   1     4  0.510334      38.373      170.0      161.3      8.482  0.502254  0.015064  0.039910  2.426801     19.606792
     17   1      2   1   1     4  0.510283      38.391        0.1        0.1      0.004  0.502199  0.015072  0.039934  2.425697     19.590046
     18   1     -1   2   1     4  0.510166      38.432      173.2      165.1      8.015  0.502072  0.015089  0.039989  2.423197     19.552116
     19   1      1   2   1     4  0.510140      38.441        0.0        0.0      0.000  0.502044  0.015093  0.040001  2.422647     19.543789
     20   1     -1   0   3     2  0.510123      38.447       20.4       19.5      0.895  0.502026  0.015096  0.040009  2.422283      9.769138
     21   1      1   0   3     2  0.510046      38.474      191.5      184.3      7.270  0.501943  0.015107  0.040045  2.420637      9.756675
     22   1      0   1   3     4  0.510032      38.479       44.3       42.7      1.626  0.501928  0.015109  0.040051  2.420356     19.509087
     23   1     -2   0   2     2  0.505252      40.157      268.1      288.7     22.243  0.496766  0.015824  0.042319  2.323101      9.033533
     24   1      2   0   2     2  0.505152      40.192      268.3      287.1     20.227  0.496658  0.015839  0.042367  2.321167      9.019498
     25   1      0   2   2     4  0.505002      40.245      626.1      665.6     42.241  0.496495  0.015862  0.042439  2.318246     17.996664
     26   1     -1   1   3     4  0.500130      41.948        3.8        3.8      1.260  0.491231  0.016596  0.044807  2.228136     16.717657
     27   1      1   1   3     4  0.500057      41.973        3.8        3.6      1.257  0.491153  0.016607  0.044843  2.226855     16.699852
     28   1     -2   1   2     4  0.495541      43.544       13.1       14.9      2.272  0.486271  0.017291  0.047089  2.150215     15.653929
     29   1      2   1   2     4  0.495447      43.577       13.9       15.9      2.387  0.486169  0.017305  0.047136  2.148681     15.633376
     30   1     -1   2   2     4  0.495375      43.602       15.7       17.8      2.635  0.486092  0.017316  0.047172  2.147516     15.617780
     31   1      1   2   2     4  0.495328      43.618       16.2       18.4      2.692  0.486041  0.017323  0.047196  2.146751     15.607546
     32   1      2   2   0     4  0.486298      46.737     2300.8     2433.6    140.744  0.476272  0.018706  0.051846  2.010741     13.848466
     33   1      0   0   4     2  0.485997      46.840     1106.5     1147.0     42.230  0.475947  0.018752  0.052004  2.006551      6.898099
     34   1     -2   2   1     4  0.481845      48.264        2.1        2.9      1.250  0.471452  0.019394  0.054217  1.950752     13.111134
     35   1      2   2   1     4  0.481801      48.279        2.2        3.0      1.312  0.471404  0.019401  0.054241  1.950178     13.104198
     36   1      0   2   3     4  0.481587      48.352        6.2        9.0      4.164  0.471172  0.019435  0.054357  1.947399     13.070629
     37   1      0   1   4     4  0.477157      49.864        0.0        0.0      0.017  0.466374  0.020125  0.056774  1.891968     12.411712
     38   1     -3   0   1     2  0.473378      51.148      118.4      122.8      5.077  0.462278  0.020718  0.058881  1.847547      5.949231
     39   1      3   0   1     2  0.473314      51.170        3.7        3.9      0.135  0.462209  0.020728  0.058917  1.846817      5.945066
     40   1     -2   1   3     4  0.473139      51.229        2.0        2.0      0.040  0.462019  0.020756  0.059016  1.844817     11.867340
     41   1      2   1   3     4  0.473011      51.273      114.5      114.5      1.704  0.461880  0.020776  0.059088  1.843363     11.850795
     42   1     -1   2   3     4  0.472978      51.284      118.6      118.2      1.832  0.461845  0.020781  0.059107  1.842990     11.846548
     43   1      0   3   1     4  0.472960      51.290       38.2       38.0      0.613  0.461825  0.020784  0.059117  1.842784     11.844206
     44   1      1   2   3     4  0.472914      51.305        2.2        2.2      0.041  0.461775  0.020791  0.059143  1.842265     11.838303
     45   1      3   1   0     4  0.469109      52.593       60.7       62.4      1.929  0.457649  0.021393  0.061313  1.800274     11.366827
     46   1     -2   2   2     4  0.468912      52.659      100.1      101.3      1.675  0.457435  0.021424  0.061427  1.798159     11.343390
     47   1      2   2   2     4  0.468828      52.688      131.3      131.8      1.533  0.457344  0.021437  0.061475  1.797261     11.333451
     48   1      1   3   0     4  0.468771      52.707      118.3      117.9      1.357  0.457282  0.021446  0.061508  1.796653     11.326727
     49   1     -1   1   4     4  0.468701      52.730      116.1      114.7      1.871  0.457207  0.021458  0.061548  1.795908     11.318493
     50   1      1   1   4     4  0.468617      52.759       86.7       84.7      2.221  0.457116  0.021471  0.061597  1.795014     11.308607
     51   1     -3   1   1     4  0.464950      53.993        3.9        5.4      2.074  0.453137  0.022055  0.063737  1.756943     10.892838
     52   1      3   1   1     4  0.464888      54.014        1.0        1.4      0.683  0.453069  0.022065  0.063773  1.756314     10.886060
     53   1     -1   3   1     4  0.464596      54.112        4.4        9.5     11.183  0.452752  0.022112  0.063946  1.753368     10.854309
     54   1      1   3   1     4  0.464575      54.119        9.3       21.0     26.163  0.452730  0.022115  0.063958  1.753160     10.852068
     55   1      0   3   2     4  0.460401      55.519        0.0        0.1      0.104  0.448197  0.022786  0.066452  1.712353     10.418532
     56   1     -3   1   2     4  0.452723      58.077      257.3      268.7     12.085  0.439853  0.024035  0.071194  1.643083      9.709135
     57   1      3   1   2     4  0.452603      58.117      298.8      311.2     13.098  0.439723  0.024055  0.071270  1.642055      9.698869
     58   1     -2   0   4     2  0.452462      58.163      129.4      134.2      5.001  0.439569  0.024078  0.071359  1.640848      4.843408
     59   1     -1   3   2     4  0.452361      58.197      172.7      178.2      5.842  0.439459  0.024094  0.071423  1.639987      9.678226
