Repository: jmigartua/20240701_04_school_exercises_data

File: 1_sr2scsbo6_300K_structure_014_data_LR/srsclrrt.out (part 1 of 3)


        **********************************************************
        ** PROGRAM FullProf.2k (Version 6.20 - Jan2018-ILL JRC) **
        **********************************************************
                       M U L T I -- P A T T E R N                 
            Rietveld, Profile Matching & Integrated Intensity     
                 Refinement of X-ray and/or Neutron Data


    Date: 01/07/2022  Time: 18:04:00.795                              

 => PCR file code: srsclrrt
 => DAT file code: srsclrrt.dat         -> Relative contribution: 1.0000                                                            

 ==> CONDITIONS OF THIS RUN FOR PATTERN No.:  1

 => Global Refinement of neutron powder data                                                                                        
 => Title:  SrScLRRT I2/M LR RT

 => Number of phases:    1
 => Number of excluded regions:    2
 => Number of scattering factors supplied:    0
 => Conventional weights: w=1.0/Variance(yobs)
 => Asymmetry correction as in J.Appl.Cryst. 26,128(1993)
 => Background linearly interpolated between the   33 points given
 => The    7th default profile function was selected
 => T-C-H Pseudo-Voigt function 
    This function is convoluted with asymmetry due to axial 
    divergence as formulated by: 
    van Laar and Yelon, J. Appl. Cryst. 17, 47(1984).
    and using the method of:
    Finger, Cox and Jephcoat, J. Appl. Cryst. 27, 892 (1994).
    Fortran 90 module adapted from function PROFVAL (in F77) : 
    L.W. Finger, J. Appl. Cryst. 31, 111 (1998).


 ==> INPUT/OUTPUT OPTIONS:

 => Generate file *.PRF for plot
 => Output Integrated Intensities
 => Generate new input file *.PCR

 => Data supplied in free format for pattern:  1
 => Plot pattern at each cycle
 => Wavelengths:  1.59509 1.59509
 => Alpha2/Alpha1 ratio:   0.0000
 => Cos(Monochromator angle)=   0.0000
 => Asymmetry correction for angles lower than   50.000 degrees
 => Absorption correction (AC), muR-eff =   0.0000  0.0000
 => Base of peaks: 2.0*HW*   30.00

 => Number of cycles:   10
 => Relaxation factors ==>    for coordinates:  0.80
 => for anisotropic temperature factors:  0.80
 => for halfwidth/strain/size parameters:  0.80
 => for lattice constants and propagation vectors:  0.80
 => EPS-value for convergence:    0.2
 => Background ==> 
    Position   Intensity
       11.20      316.67        0.00
       14.25      285.33        0.00
       17.20      265.00        0.00
       20.95      258.33        0.00
       25.30      239.67        0.00
       29.05      232.67        0.00
       33.75      231.33        0.00
       35.05      226.00        0.00
       37.15      235.67        0.00
       41.30      230.00        0.00
       43.00      239.67        0.00
       49.20      227.67        0.00
       53.55      225.00        0.00
       55.40      215.67        0.00
       59.30      225.33        0.00
       63.00      228.33        0.00
       66.35      252.00        0.00
       70.25      249.00        0.00
       74.45      239.00        0.00
       79.65      251.00        0.00

       84.55      254.67        0.00
       94.20      261.67        0.00
       97.70      266.33        0.00
      102.15      265.67        0.00
      111.80      290.33        0.00
      116.30      299.33        0.00
      120.65      303.33        0.00
      123.85      286.67        0.00
      128.50      283.67        0.00
      134.80      265.33        0.00
      144.85      292.33        0.00
      149.55      277.00        0.00
      157.00      278.67        0.00

 

 => Excluded regions for Pattern#  1
    From     to
      0.0000     17.5000
    150.0000    161.0000

 => Number of Least-Squares parameters varied:     0

 =>--------------------------->
 =>------->  PATTERN number:  1
 =>--------------------------->
 => Global parameters and codes ==>
 => Zero-point:     0.0848   21.0000
 => Perpendicular Displacement parameter and code:     0.00    0.00
 => Parallel      Displacement parameter and code:     0.00    0.00

 => Reading Intensity data  =>>

 ==> Angular range, step and number of points:
     2Thmin:       0.000000  2Thmax:     159.900009  Step:       0.050000  No. of points:   3199
 --------------------------------------------------------------------------------
 => Phase  No. 1
           Sr2 Sc Sb O6                                                     
 --------------------------------------------------------------------------------
 =>-------> Pattern#  1
 => Crystal Structure Refinement
 => Preferred orientation vector:   1.0000  0.0000  0.0000

 =>-------> Data for PHASE: 1
 => Number of atoms:    6
 => Number of distance  constraints:    0
 => Number of angle     constraints:    0

 => Symmetry information on space group: P 1 21/N 1          
 -> The multiplicity of the general position is:   4
 -> The space group is Centric (-1 at origin)   
 -> Lattice type  P: { 000 }                                       
 -> Reduced set of symmetry operators:

  No.  IT   Symmetry symbol    Rotation part     Associated Translation
   1: ( 1)   1            -->     ( x, y, z) + {  0.0000  0.0000  0.0000}
   2: ( 3)   2 ( 0, y, 0) -->     (-x, y,-z) + {  0.5000  0.5000  0.5000}


        Information on Space Group: 
        --------------------------- 

 =>   Number of Space group:  14
 =>  Hermann-Mauguin Symbol: P 1 21/n 1
 =>             Hall Symbol: -P 2yn
 =>    Table Setting Choice: b2
 =>            Setting Type: IT (Generated from Hermann-Mauguin symbol)
 =>          Crystal System: Monoclinic
 =>              Laue Class: 2/m
 =>             Point Group: 2/m
 =>         Bravais Lattice: P
 =>          Lattice Symbol: mP
 =>  Reduced Number of S.O.:   2
 =>    General multiplicity:   4
 =>          Centrosymmetry: Centric (-1 at origin)
 =>  Generators (exc. -1&L):   1
 =>         Asymmetric unit:  0.000 <= x <=  1.000
                              0.000 <= y <=  0.250
                              0.000 <= z <=  1.000

 => List of S.O. without inversion and lattice centring translations
 => SYMM(  1): x,y,z                               => SYMM(  2): -x+1/2,y+1/2,-z+1/2


 => Initial parameters ==>
 Atom    Ntyp                  X         Y         Z         B         occ.         in  fin  Spc  Mult
                             B11       B22       B33       B12       B13       B23
 Sb     SB                 0.00000   0.50000   0.00000   0.14020   0.50000           0    0    1    2
                 Codes:    0.00000   0.00000   0.00000 271.00000   0.00000
 Sc     SC                 0.50000   0.00000   0.00000   0.14020   0.50000           0    0    2    2
                 Codes:    0.00000   0.00000   0.00000 271.00000   0.00000
 Sr     SR                 0.00023   0.00977   0.25025   0.32583   1.00000           0    0    3    4
                 Codes:  131.00000 141.00000 151.00000 261.00000   0.00000
 O1     O                  0.25933   0.27162   0.02536   0.49182   1.00000           0    0    4    4
                 Codes:  161.00000 171.00000 181.00000 251.00000   0.00000
 O2     O                  0.27538   0.26338   0.47468   0.49182   1.00000           0    0    4    4
                 Codes:  191.00000 201.00000 211.00000 251.00000   0.00000
 O3     O                  0.94813   0.49532   0.24404   0.49182   1.00000           0    0    4    4
                 Codes:  221.00000 231.00000 241.00000 251.00000   0.00000

 => IT IS ASSUMED THAT THE FIRST GIVEN SITE IS FULLY OCCUPIED 
    OR THE FIRST AND SECOND ATOMS ARE IN THE SAME SITE WITH TOTAL FULL OCCUPATION
  (If this is not the case, change the order of atoms to obtain correct values for the content of the unit cell)
    The given occupation factors have been obtained mutiplying m/M by   1.0000
      -> Atom: SB  ,  Chemical element: SB  Atomic Mass:   121.7500
      -> Atom: SC  ,  Chemical element: SC  Atomic Mass:    44.9559
      -> Atom: SR  ,  Chemical element: SR  Atomic Mass:    87.6200
      -> Atom: O   ,  Chemical element: O   Atomic Mass:    15.9994
      -> Atom: O   ,  Chemical element: O   Atomic Mass:    15.9994
      -> Atom: O   ,  Chemical element: O   Atomic Mass:    15.9994
 => The given value of ATZ is        875.89 the program has calculated:         875.88
    The value of ATZ given in the input PCR file will be used for quantitative analysis
 => The chemical content of the unit cell is: 
       2.0000 SB   +   2.0000 SC   +   4.0000 SR   +   4.0000 O    +   4.0000 O    +   4.0000 O      
 => The normalized site occupation numbers in % are: 
     100.0000 Sb     :      100.0000 Sc     :      100.0000 Sr     :      100.0000 O1     :      100.0000 O2     :      100.0000 O3       
 => The density (volumic mass) of the compound is:    5.603 g/cm3

 =>-------> PROFILE PARAMETERS FOR PATTERN:  1

 => Overall scale factor:    1.09280    
 => ETA (p-Voigt) OR M (Pearson VII):   0.0000
 => Overall temperature factor:      0.00000
 => Halfwidth U,V,W:      0.15072    -0.41968     0.38043
 => X and Y parameters:       0.0434      0.0000
 => Direct cell parameters:    5.6944   5.6802   8.0262  90.0000  90.0511  90.0000
 => Preferred orientation parameters:   0.0000  0.0000
 => Asymmetry parameters     :      0.08266     0.01820     0.00000     0.00000
 => Strain parameters        :      0.00000     0.00000     0.00000
 => Size   parameters        :      0.00000     0.00000
 => Further shape parameters (S_L and D_L):   0.00000   0.00000
    S_L is source width/detector distance
    D_L is detector width/detector distance

 ==> CODEWORDS FOR PROFILE PARAMETERS of PATTERN#  1

 => Overall scale factor:   11.000
 => ETA (p-Voigt) OR M (Pearson VII):    0.000
 => Overall temperature factor:    0.000
 => Halfwidth U,V,W:   81.000  71.000  61.000
 => X and Y parameters:   91.000   0.000
 => Direct cell parameters:   31.000  41.000  51.000   0.000 121.000   0.000
 => Preferred orientation parameters:    0.000   0.000
 => Asymmetry parameters     :  101.000 111.000   0.000   0.000
 => Strain parameters        :    0.000   0.000   0.000
 => Size   parameters        :    0.000   0.000

 => Cell constraints according to Laue symmetry: 2/m  

        Metric information:
        -------------------

 => Direct cell parameters:

         a =       5.6944      b =       5.6802      c =       8.0262
     alpha =       90.000   beta =       90.051  gamma =       90.000
                        Direct Cell Volume =     259.6067

 => Reciprocal cell parameters:

         a*=     0.175612      b*=     0.176051      c*=     0.124592
     alpha*=       90.000   beta*=       89.949  gamma*=       90.000
                    Reciprocal Cell Volume =   0.00385198

 => Direct and Reciprocal Metric Tensors:

                   GD                                       GR
     32.4259      0.0000     -0.0408          0.030840    0.000000    0.000020
      0.0000     32.2642      0.0000          0.000000    0.030994    0.000000
     -0.0408      0.0000     64.4197          0.000020    0.000000    0.015523

 =>  Cartesian frame: x // a; y is in the ab-plane; z is x ^ y   

     Crystal_to_Orthonormal_Matrix              Orthonormal_to_Crystal Matrix
              Cr_Orth_cel                               Orth_Cr_cel  
      5.6944      0.0000     -0.0072          0.175612    0.000000    0.000157
      0.0000      5.6802      0.0000          0.000000    0.176051    0.000000
      0.0000      0.0000      8.0262          0.000000    0.000000    0.124592

     Busing-Levy B-matrix: Hc=B.H            Inverse of the Busing-Levy B-matrix
                BL_M                                      BL_Minv  
    0.175612    0.000000    0.000111            5.6944      0.0000     -0.0051
    0.000000    0.176051    0.000000            0.0000      5.6802      0.0000
    0.000000    0.000000    0.124592            0.0000      0.0000      8.0262

 => Laue symmetry 2/m   will be used to generate HKL for pattern#   1
 => Reflections generated between S(1/d)min:  0.0020 A-1 and S(1/d)max:  1.2538 A-1
 =>                                    dmax:500.0000 A   and      dmin:  0.7975 A
 => The number of reflections generated is:    540
 => The max. scatt. variable (gen.ref.) is:       179.0000
 => Scattering coefficients from internal table

 => Scattering lengths:

 SB     0.5570
 SC     1.2290
 SR     0.7020
 O      0.5803
  
 => Zero counts at step no.      1 at 2theta/TOF/E(KeV):         0.0000  Intensity fixed to 1.0 and variance to 1E6
 => Zero counts at step no.      2 at 2theta/TOF/E(KeV):         0.0500  Intensity fixed to 1.0 and variance to 1E6
 
 => No optimization for routine tasks


   Standard deviations have to be multiplied by: 3.3266
   (correlated residuals) See references:
  -J.F.Berar & P.Lelann, J. Appl. Cryst. 24, 1-5 (1991) 
  -J.F.Berar, Acc. in Pow. Diff. II,NIST Sp.Pub. 846, 63(1992) 

 ++++++++++++++++++++++++++++++++++++++++++++++++++++++++++++++++++++++++++++++++++++++++++++++++++++++++++++++++++++++++

 => CYCLE No.:    1
 =>  Convergence reached at this CYCLE !!!!
 =>  Parameter shifts set to zero
 ---------------------------------------------------------------------------------------
 => Phase  1 Name:      Sr2 Sc Sb O6                                                     
 ---------------------------------------------------------------------------------------
 => New parameters, shifts, and standard deviations

 Atom        x       dx      sx       y       dy      sy       z       dz      sz       B       dB      sB      occ.    docc.   socc.

 Sb       0.00000 0.00000 0.00000  0.50000 0.00000 0.00000  0.00000 0.00000 0.00000  0.14020 0.00000 0.00000  0.50000 0.00000 0.00000
 Sc       0.50000 0.00000 0.00000  0.00000 0.00000 0.00000  0.00000 0.00000 0.00000  0.14020 0.00000 0.00000  0.50000 0.00000 0.00000
 Sr       0.00023 0.00000 0.00000  0.00977 0.00000 0.00000  0.25025 0.00000 0.00000  0.32583 0.00000 0.00000  1.00000 0.00000 0.00000
 O1       0.25933 0.00000 0.00000  0.27162 0.00000 0.00000  0.02536 0.00000 0.00000  0.49182 0.00000 0.00000  1.00000 0.00000 0.00000
 O2       0.27538 0.00000 0.00000  0.26338 0.00000 0.00000  0.47468 0.00000 0.00000  0.49182 0.00000 0.00000  1.00000 0.00000 0.00000
 O3       0.94813 0.00000 0.00000  0.49532 0.00000 0.00000  0.24404 0.00000 0.00000  0.49182 0.00000 0.00000  1.00000 0.00000 0.00000

 ==> PROFILE PARAMETERS FOR PATTERN#  1

 => Overall scale factor:      1.092800021     0.000000000     0.000000000
 => Eta(p-Voigt) or m(Pearson VII):   0.000000  0.000000  0.000000
 => Overall tem. factor:     0.000000    0.000000    0.000000
 => Halfwidth parameters: 
         0.150718    0.000000    0.000000
        -0.419684    0.000000    0.000000
         0.380425    0.000000    0.000000
 => Cell parameters: 
        5.694377    0.000000    0.000000
        5.680159    0.000000    0.000000
        8.026190    0.000000    0.000000
       90.000000    0.000000    0.000000
       90.051155    0.000000    0.000000
       90.000000    0.000000    0.000000
 => Preferred orientation: 
         0.000000    0.000000    0.000000
         0.000000    0.000000    0.000000
 => Asymmetry parameters: 
         0.082660    0.000000    0.000000
         0.018200    0.000000    0.000000
         0.000000    0.000000    0.000000
         0.000000    0.000000    0.000000
 => X and Y parameters: 
         0.043435    0.000000    0.000000
         0.000000    0.000000    0.000000
 => Strain parameters: 
         0.000000    0.000000    0.000000
         0.000000    0.000000    0.000000
         0.000000    0.000000    0.000000
 => Size   parameters (G,L): 
         0.000000    0.000000    0.000000
         0.000000    0.000000    0.000000
 => Further shape parameters (S_L and D_L): 
       0.000000  0.000000  0.000000
       0.000000  0.000000  0.000000

 ==> GLOBAL PARAMETERS FOR PATTERN#  1


 => Zero-point:     0.0848    0.0000    0.0000

 => Cos(2theta)-shift parameter :   0.0000  0.0000  0.0000
 => Sin(2theta)-shift parameter :   0.0000  0.0000  0.0000

 ==> RELIABILITY FACTORS WITH ALL NON-EXCLUDED POINTS FOR PATTERN:  1

 => R-Factors:   4.77      6.40     Chi2:  2.05     DW-Stat.:  0.1195   Patt#:  1
 => Expected :            4.47                                1.8792
 => Deviance : 0.551E+04     Dev*:   2.080    
 => GoF-index:  1.4         Sqrt(Residual/N)
 => N-P+C:  2649

 =>    SumYdif       SumYobs      SumYcal      SumwYobsSQ     Residual    Condition
     0.6326E+05    0.1325E+07    0.1320E+07    0.1325E+07     5420.         0.000    


 => Conventional Rietveld Rp,Rwp,Re and Chi2:   9.85      10.6      7.40      2.046    
 => (Values obtained using Ynet, but true sigma(y))
 =>  SumYnet, Sum(w Ynet**2):     0.6425E+06    0.4843E+06

 => N-sigma of the GoF:   38.069

 ==> RELIABILITY FACTORS FOR POINTS WITH BRAGG CONTRIBUTIONS FOR PATTERN:  1

 => R-Factors:   4.77      6.40     Chi2:  2.05     DW-Stat.:  0.1195   Patt#:
 => Expected :            4.47                                1.8792
 => Deviance : 0.551E+04     Dev*:   2.080    
 => GoF-index:  1.4         Sqrt(Residual/N)
 => N-P+C:  2649

 =>    SumYdif       SumYobs      SumYcal      SumwYobsSQ     Residual    Condition
     0.6326E+05    0.1325E+07    0.1320E+07    0.1325E+07     5420.         0.000    


 => Conventional Rietveld Rp,Rwp,Re and Chi2:   9.85      10.6      7.40      2.046    
 => (Values obtained using Ynet, but true sigma(y))
 =>  SumYnet, Sum(w Ynet**2):     0.6425E+06    0.4843E+06

 => N-sigma of the GoF:       38.069

 => Global user-weigthed Chi2 (Bragg contrib.):   2.05    

 => ---------> Pattern#  1
 => Phase:  1
 =>    Bragg R-factor:  6.11    
 =>    RF-factor     :  4.25    

 --------------------------------------------------------------------------------------------------------------
 Pattern#  1 Phase No.:   1 Phase name:      Sr2 Sc Sb O6             
 --------------------------------------------------------------------------------------------------------------

   No.  Code     H   K   L  Mult     Hw         2theta      Icalc       Iobs      Sigma      HwG     HwL       ETA       d-hkl        CORR

      1   1     -1   0   1     2  0.562524      19.768       41.0       28.4      8.841  0.558457  0.007568  0.018292  4.646205     34.449348
      2   1      1   0   1     2  0.562478      19.785       39.7       27.2      8.679  0.558407  0.007575  0.018310  4.642292     34.392220
      3   1      0   1   1     4  0.562410      19.810       96.3       65.1     21.322  0.558334  0.007584  0.018335  4.636526     68.616257
      4   1      1   1   0     4  0.553973      22.878      479.2      466.2     14.107  0.549251  0.008789  0.021552  4.021495     51.880951
      5   1      0   0   2     2  0.553839      22.926      229.0      222.2      7.272  0.549107  0.008808  0.021604  4.013093     25.834408
      6   1     -1   1   1     4  0.546390      25.626        1.0        2.6      4.520  0.541085  0.009878  0.024542  3.596336     41.705276
      7   1      1   1   1     4  0.546353      25.639        1.3        3.4      6.037  0.541045  0.009884  0.024556  3.594521     41.664268
      8   1      0   1   2     4  0.539352      28.167        0.0        0.0      0.065  0.533501  0.010897  0.027404  3.277597     34.824471
      9   1      2   0   0     2  0.527182      32.534      199.9      194.4      5.617  0.520380  0.012674  0.032567  2.847187     13.275959
     10   1     -1   1   2     4  0.526996      32.601      487.9      467.4     19.965  0.520179  0.012702  0.032648  2.841547     26.451294
     11   1      0   2   0     2  0.526947      32.618      247.6      237.0     10.308  0.520127  0.012709  0.032669  2.840080     13.212576
     12   1      1   1   2     4  0.526937      32.622      495.5      474.3     20.644  0.520115  0.012710  0.032674  2.839756     26.419394
     13   1      0   2   1     4  0.521218      34.661        0.1        0.1      0.224  0.513946  0.013554  0.035201  2.677402     23.611502
     14   1      2   1   0     4  0.515977      36.521       24.2       23.4      2.242  0.508289  0.014332  0.037576  2.545326     21.450956
     15   1      1   2   0     4  0.515817      36.578       20.8       19.8      2.011  0.508116  0.014355  0.037650  2.541512     21.390209
     16   1     -2   1   1     4  0.510737      38.373      166.4      157.7      8.517  0.502631  0.015114  0.040009  2.426803     19.606825
     17   1      2   1   1     4  0.510685      38.391        0.0        0.0      0.000  0.502575  0.015122  0.040034  2.425687     19.589891
     18   1     -1   2   1     4  0.510570      38.432      180.1      171.3      8.585  0.502450  0.015139  0.040088  2.423218     19.552454
     19   1      1   2   1     4  0.510544      38.441        0.1        0.1      0.004  0.502422  0.015143  0.040100  2.422663     19.544031
     20   1     -1   0   3     2  0.510526      38.447       21.9       20.9      0.990  0.502403  0.015146  0.040108  2.422286      9.769158
     21   1      1   0   3     2  0.510448      38.474      184.1      176.9      7.238  0.502319  0.015157  0.040145  2.420622      9.756557
     22   1      0   1   3     4  0.510436      38.479       47.9       46.1      1.830  0.502305  0.015159  0.040151  2.420357     19.509104
     23   1     -2   0   2     2  0.505663      40.157      263.3      283.6     21.995  0.497149  0.015877  0.042423  2.323103      9.033545
     24   1      2   0   2     2  0.505562      40.193      270.3      289.4     20.489  0.497040  0.015892  0.042472  2.321146      9.019350
     25   1      0   2   2     4  0.505414      40.245      628.5      668.3     42.598  0.496879  0.015914  0.042543  2.318263     17.996912
     26   1     -1   1   3     4  0.500549      41.948        4.0        3.9      1.316  0.491621  0.016650  0.044916  2.228142     16.717741
     27   1      1   1   3     4  0.500475      41.973        3.6        3.5      1.204  0.491542  0.016661  0.044952  2.226847     16.699739
     28   1     -2   1   2     4  0.495967      43.544       12.5       14.3      2.228  0.486667  0.017348  0.047202  2.150220     15.653996
     29   1      2   1   2     4  0.495872      43.577       14.0       15.9      2.453  0.486564  0.017363  0.047250  2.148669     15.633213
     30   1     -1   2   2     4  0.495802      43.601       15.5       17.7      2.678  0.486489  0.017373  0.047286  2.147532     15.617999
     31   1      1   2   2     4  0.495755      43.618       16.7       19.0      2.834  0.486437  0.017381  0.047310  2.146759     15.607655
     32   1      2   2   0     4  0.486740      46.737     2296.3     2429.7    141.362  0.476681  0.018768  0.051968  2.010748     13.848557
     33   1      0   0   4     2  0.486439      46.840     1110.2     1151.0     42.573  0.476355  0.018814  0.052127  2.006546      6.898074
     34   1     -2   2   1     4  0.482295      48.264        2.6        3.7      1.587  0.471868  0.019458  0.054344  1.950761     13.111247
     35   1      2   2   1     4  0.482251      48.279        1.6        2.3      1.023  0.471820  0.019465  0.054368  1.950182     13.104241
     36   1      0   2   3     4  0.482037      48.352        6.1        8.9      4.183  0.471589  0.019499  0.054483  1.947408     13.070737
     37   1      0   1   4     4  0.477615      49.864        0.0        0.0      0.008  0.466796  0.020191  0.056905  1.891967     12.411697
     38   1     -3   0   1     2  0.473842      51.148      127.3      131.1      4.483  0.462706  0.020786  0.059016  1.847542      5.949201
     39   1      3   0   1     2  0.473778      51.170        2.3        2.3      0.067  0.462636  0.020797  0.059052  1.846804      5.944993
     40   1     -2   1   3     4  0.473604      51.229        1.5        1.5      0.026  0.462448  0.020824  0.059151  1.844821     11.867393
     41   1      2   1   3     4  0.473475      51.273      113.8      113.6      1.706  0.462308  0.020845  0.059224  1.843351     11.850666
     42   1     -1   2   3     4  0.473444      51.283      119.4      118.9      1.879  0.462275  0.020849  0.059241  1.843001     11.846673
     43   1      0   3   1     4  0.473427      51.289       31.8       31.6      0.518  0.462256  0.020852  0.059251  1.842805     11.844446
     44   1      1   2   3     4  0.473380      51.305        2.9        2.8      0.053  0.462205  0.020860  0.059278  1.842267     11.838335
     45   1      3   1   0     4  0.469581      52.593       59.4       61.1      1.859  0.458084  0.021463  0.061452  1.800268     11.366763
     46   1     -2   2   2     4  0.469386      52.659       99.0      100.1      1.600  0.457871  0.021495  0.061565  1.798168     11.343493
     47   1      2   2   2     4  0.469301      52.688      135.0      135.4      1.538  0.457779  0.021508  0.061614  1.797260     11.333444
     48   1      1   3   0     4  0.469246      52.706      118.2      117.7      1.385  0.457720  0.021517  0.061646  1.796672     11.326938
     49   1     -1   1   4     4  0.469175      52.730      113.6      112.1      1.931  0.457643  0.021528  0.061687  1.795912     11.318530
     50   1      1   1   4     4  0.469090      52.759       88.6       86.4      2.389  0.457551  0.021542  0.061736  1.795007     11.308534
     51   1     -3   1   1     4  0.465431      53.993        4.7        6.3      2.250  0.453578  0.022128  0.063879  1.756940     10.892815
     52   1      3   1   1     4  0.465368      54.015        0.6        0.9      0.393  0.453510  0.022138  0.063916  1.756305     10.885961
     53   1     -1   3   1     4  0.465079      54.112        5.4       11.5     13.130  0.453197  0.022185  0.064087  1.753386     10.854508
     54   1      1   3   1     4  0.465058      54.119        8.5       18.7     22.512  0.453174  0.022188  0.064099  1.753176     10.852241
     55   1      0   3   2     4  0.460892      55.518        0.0        0.0      0.055  0.448649  0.022861  0.066597  1.712370     10.418707
     56   1     -3   1   2     4  0.453229      58.077      261.1      272.2     11.735  0.440316  0.024114  0.071347  1.643083      9.709140
     57   1      3   1   2     4  0.453108      58.117      299.7      311.7     12.674  0.440185  0.024134  0.071423  1.642045      9.698763
     58   1     -2   0   4     2  0.452969      58.163      131.7      136.4      4.962  0.440033  0.024157  0.071512  1.640851      4.843421
     59   1     -1   3   2     4  0.452870      58.196      177.0      182.6      5.897  0.439925  0.024174  0.071575  1.640003      9.678383
     60   1      1   3   2     4  0.452830      58.210      205.1      211.2      6.425  0.439882  0.024180  0.071600  1.639658      9.674947

   No.  Code     H   K   L  Mult     Hw         2theta      Icalc       Iobs      Sigma      HwG     HwL       ETA       d-hkl        CORR

     61   1      2   0   4     2  0.452808      58.217       87.5       90.0      2.643  0.439858  0.024184  0.071614  1.639472      4.836543
     62   1      0   2   4     4  0.452729      58.243      257.9      264.2      6.723  0.439772  0.024197  0.071664  1.638799      9.666374
     63   1     -2   2   3     4  0.449018      59.475        0.7        0.6      0.420  0.435732  0.024812  0.074048  1.607873      9.361577
     64   1      2   2   3     4  0.448898      59.514        0.2        0.2      0.157  0.435602  0.024832  0.074125  1.606899      9.352095
     65   1      3   2   0     4  0.445274      60.713       10.3       11.7      1.811  0.431654  0.025439  0.076505  1.578119      9.074848
     66   1      2   3   0     4  0.445079      60.777        6.2        7.1      1.110  0.431441  0.025472  0.076635  1.576603      9.060406
     67   1     -2   1   4     4  0.445052      60.786        5.4        6.2      0.981  0.431412  0.025476  0.076653  1.576395      9.058430
     68   1     -1   2   4     4  0.444895      60.838        5.3        6.1      1.027  0.431241  0.025502  0.076757  1.575182      9.046893
     69   1      2   1   4     4  0.444894      60.838        7.3        8.3      1.403  0.431240  0.025503  0.076758  1.575172      9.046800
     70   1      1   2   4     4  0.444816      60.864        5.1        5.9      1.041  0.431155  0.025516  0.076810  1.574572      9.041094
     71   1     -3   0   3     2  0.441398      61.990       21.2       19.4      1.757  0.427429  0.026093  0.079109  1.548735      4.399022
     72   1     -3   2   1     4  0.441392      61.992       32.4       29.6      2.668  0.427422  0.026094  0.079113  1.548689      8.797613
     73   1      3   2   1     4  0.441333      62.012        2.5        2.3      0.199  0.427358  0.026104  0.079153  1.548253      8.793560
     74   1      3   0   3     2  0.441222      62.048       17.6       16.3      1.277  0.427236  0.026123  0.079229  1.547431      4.392953
     75   1     -2   3   1     4  0.441188      62.059       46.8       43.4      3.329  0.427200  0.026129  0.079251  1.547183      8.783599
     76   1      2   3   1     4  0.441149      62.072        1.4        1.3      0.097  0.427157  0.026136  0.079278  1.546894      8.780912
     77   1      0   3   3     4  0.440961      62.134       33.5       31.3      2.220  0.426952  0.026168  0.079406  1.545509      8.768042
     78   1     -1   0   5     2  0.440944      62.140       12.8       12.0      0.849  0.426933  0.026171  0.079418  1.545382      4.383432
     79   1      0   1   5     4  0.440856      62.169        6.3        5.9      0.422  0.426837  0.026185  0.079477  1.544737      8.760874
     80   1      1   0   5     2  0.440846      62.172       50.2       47.0      3.349  0.426826  0.026187  0.079484  1.544662      4.380087
     81   1     -3   1   3     4  0.433685      64.520        3.3        3.1      1.151  0.419009  0.027416  0.084477  1.494190      8.301360
     82   1      3   1   3     4  0.433512      64.577        0.6        0.7      0.235  0.418819  0.027446  0.084601  1.493019      8.290943
     83   1     -1   3   3     4  0.433322      64.639        2.8        4.2      2.315  0.418612  0.027479  0.084736  1.491743      8.279608
     84   1      1   3   3     4  0.433264      64.658        1.3        2.2      1.447  0.418549  0.027489  0.084777  1.491354      8.276155
     85   1     -1   1   5     4  0.433238      64.666        0.1        0.2      0.147  0.418521  0.027494  0.084796  1.491178      8.274595
     86   1      1   1   5     4  0.433142      64.698        0.1        0.2      0.202  0.418415  0.027510  0.084865  1.490531      8.268853
     87   1     -3   2   2     4  0.429877      65.764        4.8        3.2      1.205  0.414846  0.028080  0.087225  1.469015      8.079815
     88   1      3   2   2     4  0.429762      65.802        5.2        3.6      1.221  0.414720  0.028100  0.087309  1.468273      8.073359
     89   1     -2   3   2     4  0.429669      65.832        8.2        5.9      1.879  0.414618  0.028117  0.087378  1.467669      8.068104
     90   1      2   3   2     4  0.429592      65.857        8.4        6.1      1.900  0.414534  0.028130  0.087434  1.467175      8.063814
     91   1      4   0   0     2  0.422567      68.144      477.6      500.7     24.355  0.406842  0.029377  0.092697  1.423594      3.846413
     92   1     -2   2   4     4  0.422093      68.298     1044.2     1127.7     90.277  0.406323  0.029462  0.093061  1.420774      7.669350
     93   1      0   4   0     2  0.421969      68.338      625.3      679.2     58.595  0.406187  0.029484  0.093156  1.420040      3.831627
     94   1      2   2   4     4  0.421942      68.347     1064.6     1157.8    101.457  0.406157  0.029489  0.093177  1.419878      7.661910
     95   1      0   4   1     4  0.418234      69.550        3.9        3.4      0.868  0.402090  0.030160  0.096069  1.398323      7.484828
     96   1      0   2   5     4  0.418083      69.599        1.8        1.6      0.416  0.401925  0.030188  0.096188  1.397465      7.477865
     97   1      4   1   0     4  0.415125      70.558       24.0       24.4      1.740  0.398676  0.030730  0.098552  1.380885      7.344454
     98   1      1   4   0     4  0.414573      70.737       29.3       33.8      5.512  0.398069  0.030832  0.098999  1.377843      7.320234
     99   1      0   3   4     4  0.414436      70.782        0.0        0.0      0.003  0.397919  0.030857  0.099109  1.377094      7.314282
    100   1     -4   1   1     4  0.411472      71.742       82.1       81.0      1.729  0.394660  0.031408  0.101540  1.361088      7.188282
    101   1      4   1   1     4  0.411398      71.766        6.7        6.7      0.100  0.394579  0.031422  0.101601  1.360694      7.185210
    102   1     -3   2   3     4  0.411213      71.826       57.3       58.2      1.138  0.394374  0.031457  0.101755  1.359708      7.177528
    103   1      3   2   3     4  0.411046      71.880      157.6      162.8      5.662  0.394191  0.031488  0.101893  1.358825      7.170654
    104   1     -2   3   3     4  0.411002      71.894        0.4        0.4      0.014  0.394143  0.031496  0.101930  1.358591      7.168831
    105   1     -2   1   5     4  0.410940      71.914       46.1       48.0      2.118  0.394074  0.031508  0.101982  1.358262      7.166275
    106   1     -1   4   1     4  0.410896      71.929        9.5       10.0      0.477  0.394026  0.031516  0.102019  1.358027      7.164450
    107   1      2   3   3     4  0.410891      71.930       55.2       57.9      2.788  0.394021  0.031517  0.102023  1.358003      7.164266
    108   1      1   4   1     4  0.410877      71.935        7.2        7.6      0.374  0.394005  0.031520  0.102034  1.357930      7.163691
    109   1     -1   2   5     4  0.410784      71.965      179.3      189.4     10.776  0.393903  0.031537  0.102112  1.357437      7.159863
    110   1      2   1   5     4  0.410755      71.974        0.7        0.8      0.046  0.393871  0.031542  0.102136  1.357284      7.158675
    111   1      1   2   5     4  0.410691      71.995       51.6       54.9      3.544  0.393801  0.031554  0.102189  1.356949      7.156072
    112   1     -4   0   2     2  0.407831      72.921       47.2       49.0      2.125  0.390651  0.032094  0.104598  1.342055      3.520717
    113   1      4   0   2     2  0.407684      72.969       71.3       75.0      4.106  0.390489  0.032122  0.104724  1.341300      3.517840
    114   1     -3   1   4     4  0.407539      73.016       41.4       44.2      2.996  0.390330  0.032150  0.104847  1.340559      7.030033
    115   1      3   3   0     4  0.407528      73.020       21.5       22.9      1.579  0.390317  0.032152  0.104857  1.340499      7.029573
    116   1      3   1   4     4  0.407319      73.087       28.8       31.3      2.726  0.390087  0.032192  0.105035  1.339431      7.021452
    117   1      0   4   2     4  0.407176      73.134       46.3       50.8      4.987  0.389929  0.032219  0.105158  1.338701      7.015898
    118   1     -1   3   4     4  0.407175      73.134       64.7       71.0      6.975  0.389928  0.032219  0.105158  1.338697      7.015872
    119   1      1   3   4     4  0.407102      73.158       72.9       80.4      8.322  0.389847  0.032233  0.105221  1.338322      7.013024
    120   1      0   0   6     2  0.406979      73.197        5.6        6.2      0.696  0.389712  0.032256  0.105326  1.337698      3.504142

   No.  Code     H   K   L  Mult     Hw         2theta      Icalc       Iobs      Sigma      HwG     HwL       ETA       d-hkl        CORR

    121   1     -3   3   1     4  0.403916      74.190        0.7        0.6      0.345  0.386334  0.032844  0.107982  1.322320      6.892689
    122   1      3   3   1     4  0.403861      74.208        1.7        1.5      0.883  0.386273  0.032854  0.108030  1.322049      6.890673
    123   1     -4   1   2     4  0.400586      75.271       19.8       20.9      1.623  0.382656  0.033492  0.110940  1.306094      6.773153
    124   1      4   1   2     4  0.400441      75.318       25.6       27.5      2.349  0.382495  0.033521  0.111071  1.305398      6.768084
    125   1     -1   4   2     4  0.399993      75.463       20.1       22.5      2.950  0.382001  0.033609  0.111475  1.303259      6.752533
    126   1      1   4   2     4  0.399957      75.475       19.8       22.3      3.003  0.381961  0.033616  0.111507  1.303087      6.751278
    127   1      0   1   6     4  0.399745      75.544        0.0        0.0      0.000  0.381727  0.033657  0.111699  1.302077      6.743955
    128   1      4   2   0     4  0.393396      77.610       63.9       56.7      6.446  0.374694  0.034929  0.117604  1.272663      6.535100
    129   1     -3   3   2     4  0.393178      77.681      146.3      134.5     10.950  0.374453  0.034973  0.117812  1.271683      6.528293
    130   1      3   3   2     4  0.393071      77.716      148.6      138.9      9.244  0.374334  0.034995  0.117914  1.271201      6.524952
    131   1      2   4   0     4  0.392972      77.749      115.4      109.3      5.855  0.374224  0.035016  0.118009  1.270756      6.521865
    132   1     -1   1   6     4  0.392705      77.836      118.7      116.6      2.475  0.373927  0.035070  0.118266  1.269556      6.513559
    133   1      1   1   6     4  0.392598      77.871      125.9      125.6      1.702  0.373808  0.035092  0.118368  1.269077      6.510244
    134   1     -4   2   1     4  0.389897      78.755        0.0        0.0      0.010  0.370807  0.035649  0.120995  1.257115      6.428339
    135   1      4   2   1     4  0.389826      78.778        0.4        0.4      0.100  0.370729  0.035664  0.121065  1.256805      6.426234
    136   1     -2   4   1     4  0.389459      78.898        0.0        0.0      0.007  0.370320  0.035740  0.121427  1.255199      6.415367
    137   1      2   4   1     4  0.389423      78.910        0.5        0.4      0.099  0.370281  0.035748  0.121462  1.255045      6.414323
    138   1     -2   2   5     4  0.389387      78.922        5.6        5.0      1.144  0.370241  0.035755  0.121497  1.254888      6.413260
    139   1      0   4   3     4  0.389254      78.966        1.3        1.2      0.272  0.370092  0.035783  0.121630  1.254305      6.409323
    140   1      2   2   5     4  0.389210      78.980        5.2        4.7      1.065  0.370044  0.035792  0.121672  1.254116      6.408051
    141   1     -3   2   4     4  0.386137      79.990        4.0        5.6      2.271  0.366622  0.036440  0.124757  1.240887      6.319732
    142   1     -2   3   4     4  0.385929      80.059        2.7        4.3      2.568  0.366389  0.036484  0.124969  1.240000      6.313884
    143   1      3   2   4     4  0.385927      80.060        5.2        8.2      4.972  0.366387  0.036485  0.124971  1.239992      6.313831
    144   1      2   3   4     4  0.385788      80.105        2.2        3.8      2.818  0.366233  0.036514  0.125112  1.239405      6.309962
    145   1     -4   1   3     4  0.382955      81.042        5.2        5.6      0.363  0.363071  0.037124  0.128043  1.227510      6.232461
    146   1      4   1   3     4  0.382747      81.111       79.1       83.8      5.186  0.362838  0.037170  0.128261  1.226644      6.226883
    147   1     -3   0   5     2  0.382647      81.144      127.7      135.7      8.732  0.362727  0.037191  0.128366  1.226232      3.112119
    148   1      3   0   5     2  0.382387      81.230       31.6       34.1      2.695  0.362436  0.037248  0.128640  1.225153      3.108654
    149   1     -1   4   3     4  0.382361      81.239        8.1        8.7      0.708  0.362407  0.037254  0.128667  1.225048      6.216630
    150   1      1   4   3     4  0.382309      81.256       96.1      104.3      8.958  0.362349  0.037265  0.128722  1.224833      6.215248
    151   1      0   3   5     4  0.382208      81.290        8.4        9.2      0.897  0.362236  0.037287  0.128828  1.224414      6.212565
    152   1     -4   2   2     4  0.379519      82.186       65.6       70.8      5.781  0.359226  0.037881  0.131705  1.213402      6.142726
