Repository: jmigartua/20240701_04_school_exercises_data

File: 1_sr2scsbo6_300K_structure_014_data_LR/srsclrrt.pcr
COMM  SrScLRRT I2/M LR RT
! Current global Chi2 (Bragg contrib.) =      2.046    
! Files => DAT-file: srsclrrt.dat,  PCR-file: srsclrrt
!Job Npr Nph Nba Nex Nsc Nor Dum Iwg Ilo Ias Res Ste Nre Cry Uni Cor Opt Aut
   1   7   1  33   2   0   0   1   0   0   1   0   0   0   0   0   0   0   0
!
!Ipr Ppl Ioc Mat Pcr Ls1 Ls2 Ls3 NLI Prf Ins Rpa Sym Hkl Fou Sho Ana
   0   0   1   0   2   0   4   0   0  -3   0   1   1   0   0   1   1
!
! Lambda1  Lambda2    Ratio    Bkpos    Wdt    Cthm     muR   AsyLim   Rpolarz  2nd-muR -> Patt# 1
 1.595090 1.595090  0.00000   37.000 30.0000  0.0000  0.0000   50.00    0.0000  0.0000
!
!NCY  Eps  R_at  R_an  R_pr  R_gl     Thmin       Step       Thmax    PSD    Sent0
 10  0.20  0.80  0.80  0.80  0.80      0.0000   0.050000   159.9000   0.000   0.000
!
!2Theta/TOF/E(Kev)   Background  for Pattern#  1
        11.2000       316.6670          0.00
        14.2500       285.3330          0.00
        17.2000       265.0000          0.00
        20.9500       258.3330          0.00
        25.3000       239.6670          0.00
        29.0500       232.6670          0.00
        33.7500       231.3330          0.00
        35.0500       226.0000          0.00
        37.1500       235.6670          0.00
        41.3000       230.0000          0.00
        43.0000       239.6670          0.00
        49.2000       227.6670          0.00
        53.5500       225.0000          0.00
        55.4000       215.6670          0.00
        59.3000       225.3330          0.00
        63.0000       228.3330          0.00
        66.3500       252.0000          0.00
        70.2500       249.0000          0.00
        74.4500       239.0000          0.00
        79.6500       251.0000          0.00
        84.5500       254.6670          0.00
        94.2000       261.6670          0.00
        97.7000       266.3330          0.00
       102.1500       265.6670          0.00
       111.8000       290.3330          0.00
       116.3000       299.3330          0.00
       120.6500       303.3330          0.00
       123.8500       286.6670          0.00
       128.5000       283.6670          0.00
       134.8000       265.3330          0.00
       144.8500       292.3330          0.00
       149.5500       277.0000          0.00
       157.0000       278.6670          0.00
! 
! Excluded regions (LowT  HighT) for Pattern#  1
        0.00       17.50
      150.00      161.00
! 
!
       0    !Number of refined parameters
!
!  Zero    Code    SyCos    Code   SySin    Code  Lambda     Code MORE ->Patt# 1
  0.08481   21.0  0.00000    0.0  0.00000    0.0 0.000000    0.00   0
!-------------------------------------------------------------------------------
!  Data for PHASE number:   1  ==> Current R_Bragg for Pattern#  1:     6.11
!-------------------------------------------------------------------------------
     Sr2 Sc Sb O6
!
!Nat Dis Ang Pr1 Pr2 Pr3 Jbt Irf Isy Str Furth       ATZ    Nvk Npr More
   6   0   0 1.0 0.0 0.0   0   0   0   0   0        875.885   0   7   1
!
!Jvi Jdi Hel Sol Mom Ter  Brind   RMua    RMub    RMuc   Jtyp  Nsp_Ref Ph_Shift N_Domains
   0   3   0   0   0   0  1.0000  0.0000  0.0000  0.0000    1      0      0      0
!
! Max_dst(dist) (angles)  Bond-Valence Calc.
      3.2000      3.2000        BVS
!  N_cations   N_anions     Tolerance(%) / Name or cations/ and Anions
       3           1                0.00
SR+2 SC+3 SB+5
O-2 
!
!
P 1 21/N 1               <--Space group symbol
!Atom   Typ       X        Y        Z     Biso       Occ     In Fin N_t Spc /Codes
Sb     SB      0.00000  0.50000  0.00000  0.14020   0.50000   0   0   0    1  
                  0.00     0.00     0.00   271.00      0.00
Sc     SC      0.50000  0.00000  0.00000  0.14020   0.50000   0   0   0    2  
                  0.00     0.00     0.00   271.00      0.00
Sr     SR      0.00023  0.00977  0.25025  0.32583   1.00000   0   0   0    3  
                131.00   141.00   151.00   261.00      0.00
O1     O       0.25933  0.27162  0.02536  0.49182   1.00000   0   0   0    4  
                161.00   171.00   181.00   251.00      0.00
O2     O       0.27538  0.26338  0.47468  0.49182   1.00000   0   0   0    4  
                191.00   201.00   211.00   251.00      0.00
O3     O       0.94813  0.49532  0.24404  0.49182   1.00000   0   0   0    4  
                221.00   231.00   241.00   251.00      0.00
!-------> Profile Parameters for Pattern #  1
!  Scale        Shape1      Bov      Str1      Str2      Str3   Strain-Model
  1.0928       0.00000   0.00000   0.00000   0.00000   0.00000       0
    11.00000     0.000     0.000     0.000     0.000     0.000
!       U         V          W           X          Y        GauSiz   LorSiz Size-Model
   0.150718  -0.419684   0.380425   0.043435   0.000000   0.000000   0.000000    0
     81.000     71.000     61.000     91.000      0.000      0.000      0.000
!     a          b         c        alpha      beta       gamma      #Cell Info
   5.694377   5.680159   8.026190  90.000000  90.051147  90.000000   
   31.00000   41.00000   51.00000    0.00000  121.00000    0.00000
!  Pref1    Pref2      Asy1     Asy2     Asy3     Asy4      S_L      D_L
  0.00000  0.00000  0.08266  0.01820  0.00000  0.00000  0.00000  0.00000
     0.00     0.00   101.00   111.00     0.00     0.00     0.00     0.00
!  2Th1/TOF1    2Th2/TOF2  Pattern to plot
      17.500     150.000       1

File: 1_sr2scsbo6_300K_structure_014_data_LR/srsclrrt_modes_sb_to_origin.pcr
COMM  SrScLRRT P21/n modes LR RT
! Current global Chi2 (Bragg contrib.) =      2.070    
! Files => DAT-file: SrScLRRT.dat,  PCR-file: srsclrrt_modes_sb_to_origin
!Job Npr Nph Nba Nex Nsc Nor Dum Iwg Ilo Ias Res Ste Nre Cry Uni Cor Opt Aut
   1   7   1  33   2   0   0   1   0   0   1   0   0   0   0   0   0   0   0
!
!Ipr Ppl Ioc Mat Pcr Ls1 Ls2 Ls3 NLI Prf Ins Rpa Sym Hkl Fou Sho Ana
   0   0   1   0   2   0   4   0   0  -3   0   1   1   0   0   1   1
!
! Lambda1  Lambda2    Ratio    Bkpos    Wdt    Cthm     muR   AsyLim   Rpolarz  2nd-muR -> Patt# 1
 1.595090 1.595090  0.00000   37.000 30.0000  0.0000  0.0000   50.00    0.0000  0.0000
!
!NCY  Eps  R_at  R_an  R_pr  R_gl     Thmin       Step       Thmax    PSD    Sent0
 25  0.20  0.80  0.80  0.80  0.80      0.0000   0.050000   159.9000   0.000   0.000
!
!2Theta/TOF/E(Kev)   Background  for Pattern#  1
        11.2000       316.6670          0.00
        14.2500       285.3330          0.00
        17.2000       265.0000          0.00
        20.9500       258.3330          0.00
        25.3000       239.6670          0.00
        29.0500       232.6670          0.00
        33.7500       231.3330          0.00
        35.0500       226.0000          0.00
        37.1500       235.6670          0.00
        41.3000       230.0000          0.00
        43.0000       239.6670          0.00
        49.2000       227.6670          0.00
        53.5500       225.0000          0.00
        55.4000       215.6670          0.00
        59.3000       225.3330          0.00
        63.0000       228.3330          0.00
        66.3500       252.0000          0.00
        70.2500       249.0000          0.00
        74.4500       239.0000          0.00
        79.6500       251.0000          0.00
        84.5500       254.6670          0.00
        94.2000       261.6670          0.00
        97.7000       266.3330          0.00
       102.1500       265.6670          0.00
       111.8000       290.3330          0.00
       116.3000       299.3330          0.00
       120.6500       303.3330          0.00
       123.8500       286.6670          0.00
       128.5000       283.6670          0.00
       134.8000       265.3330          0.00
       144.8500       292.3330          0.00
       149.5500       277.0000          0.00
       157.0000       278.6670          0.00
! 
! Excluded regions (LowT  HighT) for Pattern#  1
        0.00       17.50
      150.00      161.00
! 
!
      17    !Number of refined parameters
!
!  Zero    Code    SyCos    Code   SySin    Code  Lambda     Code MORE ->Patt# 1
  0.08461   21.0  0.00000    0.0  0.00000    0.0 0.000000    0.00   0
!-------------------------------------------------------------------------------
!  Data for PHASE number:   1  ==> Current R_Bragg for Pattern#  1:     6.16
!-------------------------------------------------------------------------------
     Sr2 Sc Sb O6              FIX xyz
!
!Nat Dis Ang Pr1 Pr2 Pr3 Jbt Irf Isy Str Furth       ATZ    Nvk Npr More
   6   0   0 1.0 0.0 0.0   6   0   0   0  12        875.885   0   7   1
!
!Jvi Jdi Hel Sol Mom Ter  Brind   RMua    RMub    RMuc   Jtyp  Nsp_Ref Ph_Shift N_Domains
   0   3   0   0   0   0  1.0000  0.0000  0.0000  0.0000    1      0      0      0
!
! Max_dst(dist) (angles)  Bond-Valence Calc.
      3.2000      3.2000        BVS
!  N_cations   N_anions     Tolerance(%) / Name or cations/ and Anions
       3           1                0.00
SR+2 SC+3 SB+5
O-2 
!
!
P 1 21/n 1               <--Space group symbol
!Atom   Typ       X        Y        Z     Biso       Occ     In Fin N_t Spc /Codes
Sb1    SB      0.00000  0.00000  0.00000  0.14020   0.50000   0   0   0    1  
                  0.00     0.00     0.00     0.00      0.00
Sc1    SC      0.00000  0.00000  0.50000  0.14020   0.50000   0   0   0    1  
                  0.00     0.00     0.00     0.00      0.00
Sr1    SR      0.00000  0.50000  0.25000  0.32583   1.00000   0   0   0    1  
                  0.00     0.00     0.00     0.00      0.00
O11    O      -0.74590  0.25410  0.00000  0.49182   1.00000   0   0   0    1  
                  0.00     0.00     0.00     0.00      0.00
O11_2  O      -0.50000  0.50000 -0.24590  0.49182   1.00000   0   0   0    1  
                  0.00     0.00     0.00     0.00      0.00
O11_3  O      -0.25410  0.25410  0.00000  0.49182   1.00000   0   0   0    1  
                  0.00     0.00     0.00     0.00      0.00
! Polarisation Vectors of Symmetry Modes for each atom 
V_MODES   30
! Nm  Atm     Irrep               Vx        Vy        Vz         Coeff
   1  O11     GM1+            0.035694  0.035694  0.000000    1.000000
   1  O11_2   GM1+            0.000000  0.000000  0.035694    1.000000
   1  O11_3   GM1+           -0.035694  0.035694  0.000000    1.000000
   2  O11     GM3+            0.025239  0.025239  0.000000    1.000000
   2  O11_2   GM3+            0.000000  0.000000 -0.050479    1.000000
   2  O11_3   GM3+           -0.025239  0.025239  0.000000    1.000000
   3  O11     GM4+            0.000000  0.000000 -0.030912    1.000000
   3  O11_2   GM4+            0.061824  0.000000  0.000000    1.000000
   3  O11_3   GM4+            0.000000  0.000000  0.030912    1.000000
   4  Sr1     GM5+            0.087432  0.000000  0.000000    1.000000
   5  Sr1     GM5+            0.000000  0.000000 -0.061824    1.000000
   6  O11     GM5+            0.043716 -0.043716  0.000000    1.000000
   6  O11_2   GM5+            0.000000  0.000000  0.000000    1.000000
   6  O11_3   GM5+           -0.043716 -0.043716  0.000000    1.000000
   7  O11     GM5+            0.000000  0.000000 -0.030912    1.000000
   7  O11_2   GM5+           -0.061824  0.000000  0.000000    1.000000
   7  O11_3   GM5+            0.000000  0.000000  0.030912    1.000000
   8  O11     X2+            -0.043716 -0.043716  0.000000    1.000000
   8  O11_2   X2+             0.000000  0.000000  0.000000    1.000000
   8  O11_3   X2+            -0.043716  0.043716  0.000000    1.000000
   9  O11     X3+            -0.043716  0.043716  0.000000    1.000000
   9  O11_2   X3+             0.000000  0.000000  0.000000    1.000000
   9  O11_3   X3+            -0.043716 -0.043716  0.000000    1.000000
  10  Sr1     X5+             0.000000  0.087432  0.000000    1.000000
  11  O11     X5+             0.000000  0.000000  0.000000    1.000000
  11  O11_2   X5+             0.000000 -0.087432  0.000000    1.000000
  11  O11_3   X5+             0.000000  0.000000  0.000000    1.000000
  12  O11     X5+             0.000000  0.000000  0.043716    1.000000
  12  O11_2   X5+             0.000000  0.000000  0.000000    1.000000
  12  O11_3   X5+             0.000000  0.000000  0.043716    1.000000
! Amplitudes of Symmetry Modes  
A_MODES   12     2
      A1_GM1+            -0.283151    131.000000
      A2_GM3+             0.000000      0.000000
      A3_GM4+            -0.828624    141.000000
      A4_GM5+             0.000000      0.000000
      A5_GM5+             0.000000      0.000000
      A6_GM5+             0.000000      0.000000
      A7_GM5+             0.000000      0.000000
      A8_X2+              0.000000      0.000000
      A9_X3+              0.400074    151.000000
      A10_X5+             0.110418    161.000000
      A11_X5+            -0.051052    171.000000
      A12_X5+             0.000000      0.000000
!-------> Profile Parameters for Pattern #  1
!  Scale        Shape1      Bov      Str1      Str2      Str3   Strain-Model
  1.0926       0.00000   0.00000   0.00000   0.00000   0.00000       0
    11.00000     0.000     0.000     0.000     0.000     0.000
!       U         V          W           X          Y        GauSiz   LorSiz Size-Model
   0.150627  -0.419745   0.380079   0.043292   0.000000   0.000000   0.000000    0
     81.000     71.000     61.000     91.000      0.000      0.000      0.000
!     a          b         c        alpha      beta       gamma      #Cell Info
   5.694406   5.680089   8.026206  90.000000  90.050583  90.000000   
   31.00000   41.00000   51.00000    0.00000  121.00000    0.00000
!  Pref1    Pref2      Asy1     Asy2     Asy3     Asy4      S_L      D_L
  0.00000  0.00000  0.08189  0.01812  0.00000  0.00000  0.00000  0.00000
     0.00     0.00   101.00   111.00     0.00     0.00     0.00     0.00
!  2Th1/TOF1    2Th2/TOF2  Pattern to plot
      17.500     150.000       1
